Repository: chuxuantinh/DataTransformation-dt

File: 30759/C7EE02110K/c7ee02110k.xml (part 2 of 4)
<?xml version="1.0" encoding="UTF-8"?>
<entry align="left" colname="6">1.09@298 (0.15 bar)</entry>
<entry align="left" colname="7">62</entry>
</row>
<row>
<entry align="left" colname="1">nZDC-700 (∼21 atom% N)</entry>
<entry align="left" colname="3">950</entry>
<entry align="left" colname="4">0.35</entry>
<entry align="left" colname="5">3.51@298</entry>
<entry align="left" colname="6">1.40@298 (0.15 bar)</entry>
<entry align="left" colname="7">79</entry>
</row>
<row>
<entry align="left" colname="1">nZDC-800 (∼20 atom% N)</entry>
<entry align="left" colname="3">922</entry>
<entry align="left" colname="4">0.31</entry>
<entry align="left" colname="5">3.27@298</entry>
<entry align="left" colname="6">1.22@298 (0.15 bar)</entry>
<entry align="left" colname="7">29</entry>
</row>
<row>
<entry align="left" colname="1">KNC-A-K (10.5 wt% N and 8.6 wt% K)</entry>
<entry align="left" colname="2" morerows="1">Nitrogen-doped microporous carbon with and without extra-framework potassium</entry>
<entry align="left" colname="3">614</entry>
<entry align="left" colname="4">n.d. (563 m<sup>2</sup> g<sup>−1</sup> SSA for pores &gt;1 nm)</entry>
<entry align="left" colname="5">4.04@298</entry>
<entry align="left" colname="6">1.62@298 (0.1 bar)</entry>
<entry align="left" colname="7">48 (90/10)</entry>
<entry align="left" colname="8">59</entry>
<entry align="left" colname="9" morerows="1">High CO<inf>2</inf> uptkate at 1 bar and 298 K normalized to the BET SSA of 0.0066 mmol m<sup>−2</sup> for sample KNC-A-K</entry>
<entry align="left" colname="10" morerows="1"><citref idrefs="cit49" position="baseline">49</citref></entry>
</row>
<row>
<entry align="left" colname="1">KNC-A-HCl (12.9 wt% N and &lt; 0.1 wt% K)</entry>
<entry align="left" colname="3">1004</entry>
<entry align="left" colname="4">n.d. (866 m<sup>2</sup> g<sup>−1</sup> SSA for pores &gt;1 nm)</entry>
<entry align="left" colname="5">4.03@298</entry>
<entry align="left" colname="6">1.03@298 (0.1 bar)</entry>
<entry align="left" colname="7">26 (90/10)</entry>
<entry align="left" colname="8">∼31</entry>
</row>
<row>
<entry align="left" colname="1">HCM-DAH-1</entry>
<entry align="left" colname="2" morerows="1">Hierarchical poly-(benzoxazine-<it>co</it>-resol)-based porous carbon monoliths with nitrogen-containing framework</entry>
<entry align="left" colname="3">670</entry>
<entry align="left" colname="4">0.20</entry>
<entry align="left" colname="5">2.6@298</entry>
<entry align="left" colname="6">∼1.0@298 (0.1 bar)</entry>
<entry align="left" colname="7">28 (initial slope method)</entry>
<entry align="left" colname="8">36</entry>
<entry align="left" colname="9" morerows="1">High water tolerance and easy regenerability at room temperature</entry>
<entry align="left" colname="10" morerows="1"><citref idrefs="cit90" position="baseline">90</citref></entry>
</row>
<row>
<entry align="left" colname="1">HCM-DAH-1-900-1</entry>
<entry align="left" colname="3">1392</entry>
<entry align="left" colname="4">0.46</entry>
<entry align="left" colname="5">3.3@298K</entry>
<entry align="left" colname="6">0.9@298 (0.1 bar)</entry>
<entry align="left" colname="7">17 (initial slope method)</entry>
<entry align="left" colname="8">27</entry>
</row>
<row>
<entry align="left">CP-2–600 (10.1 wt% N)</entry>
<entry align="left">Nitrogen-doped polypyrrole-based porous carbons</entry>
<entry align="left">1700</entry>
<entry align="left">0.74</entry>
<entry align="left">3.9@298K</entry>
<entry align="left">∼0.9@298 (0.1 bar)</entry>
<entry align="left">—</entry>
<entry align="left">32</entry>
<entry align="left">Higher kinetic selectivity after short adsorption times (∼12) compared to equilibrium conditions (∼5.3)</entry>
<entry align="left"><citref idrefs="cit92" position="baseline">92</citref></entry>
</row>
<row>
<entry align="left" colname="1">CTF-1</entry>
<entry align="left" colname="2" morerows="1">Covalent triazine frameworks before and after perfluorination</entry>
<entry align="left" colname="3">746</entry>
<entry align="left" colname="4">461 m<sup>2</sup> g<sup>−1</sup> micropore SSA</entry>
<entry align="left" colname="5">1.41@298</entry>
<entry align="left" colname="6">0.21@298 (0.1 bar)</entry>
<entry align="left" colname="7">20 (90/10)</entry>
<entry align="left" colname="8">30</entry>
<entry align="left" colname="9" morerows="1">High water tolerance after perfluorination and high kinetic CO<inf>2</inf>/N<inf>2</inf> selectivity under breakthrough conditions</entry>
<entry align="left" colname="10" morerows="1"><citref idrefs="cit58" position="baseline">58</citref></entry>
</row>
<row>
<entry align="left" colname="1">FCTF-1</entry>
<entry align="left" colname="3">662</entry>
<entry align="left" colname="4">623 m<sup>2</sup> g<sup>−1</sup> micropore SSA</entry>
<entry align="left" colname="5">3.21@298</entry>
<entry align="left" colname="6">0.92@298 (0.1 bar)</entry>
<entry align="left" colname="7">31 (90/10)</entry>
<entry align="left" colname="8">35</entry>
</row>
<row>
<entry align="left" colname="1">SiFSIX-2-Cu</entry>
<entry align="left" colname="2" morerows="3">Metal–organic materials with coordinately saturated metal centres and periodically arrayed hexafluorosilicate (SiF<inf>6</inf><sup>2−</sup>) anions</entry>
<entry align="left" colname="3">3140</entry>
<entry align="left" colname="4">1.15 (pore size 13.05 Å)</entry>
<entry align="left" colname="5">1.84@298</entry>
<entry align="left" colname="6">0.23@298 (0.1 bar)</entry>
<entry align="left" colname="7">13.7 (90/10)</entry>
<entry align="left" colname="8">22</entry>
<entry align="left" colname="9" morerows="3">SIFSIX-3-Cu shows a CO<inf>2</inf> uptake of 1.24 mmol g<sup>−1</sup> at 400 ppm CO<inf>2</inf> and 298 K</entry>
<entry align="left" colname="10" morerows="2"><citref idrefs="cit8 cit36 cit55" position="baseline">8, 36 and 55</citref></entry>
</row>
<row>
<entry align="left" colname="1">SiFSIX-2-Cu-i</entry>
<entry align="left" colname="3">734</entry>
<entry align="left" colname="4">0.26 (pore size 5.15 Å)</entry>
<entry align="left" colname="5">5.41@298</entry>
<entry align="left" colname="6">1.73@298 (0.1 bar)</entry>
<entry align="left" colname="7">140 (90/10)</entry>
<entry align="left" colname="8">32</entry>
</row>
<row>
<entry align="left" colname="1">SiFSIX-3-Zn</entry>
<entry align="left" colname="3">250</entry>
<entry align="left" colname="4">n.d. (pore size 3.84 Å)</entry>
<entry align="left" colname="5">2.54@298</entry>
<entry align="left" colname="6">2.39@298 (0.1 bar)</entry>
<entry align="left" colname="7">1700 (90/10)</entry>
<entry align="left" colname="8">45</entry>
</row>
<row>
<entry align="left" colname="1">SiFSIX-3-Cu</entry>
<entry align="left" colname="3">300</entry>
<entry align="left" colname="4">n.d. (pore size 3.5 Å)</entry>
<entry align="left" colname="5">∼2.55@298</entry>
<entry align="left" colname="6">∼2.45@298 (0.1 bar)</entry>
<entry align="left" colname="7">&gt;2000 (90/10)</entry>
<entry align="left" colname="8">54</entry>
<entry align="left" colname="10"></entry>
</row>
<row>
<entry align="left" colname="1">Mg-MOF-74</entry>
<entry align="left" colname="2">Mg-MOF</entry>
<entry align="left" colname="3">1640</entry>
<entry align="left" colname="4">0.57</entry>
<entry align="left" colname="5">∼7.00@296</entry>
<entry align="left" colname="6">∼5.00@296 (0.1 bar)</entry>
<entry align="left" colname="7">182 (85/15)</entry>
<entry align="left" colname="8">47</entry>
<entry align="left" colname="9"></entry>
<entry align="left" colname="10" morerows="1"><citref idrefs="cit8 cit24 cit103" position="baseline">8, 24 and 103</citref></entry>
</row>
<row>
<entry align="left" colname="1">USTA-16</entry>
<entry align="left" colname="2">K/Co-MOF with citric acid linkers and terminal water molecules</entry>
<entry align="left" colname="3">628</entry>
<entry align="left" colname="4">0.31</entry>
<entry align="left" colname="5">∼6.40@296</entry>
<entry align="left" colname="6">∼1.37@296 (0.1 bar)</entry>
<entry align="left" colname="7">315 (85/15)</entry>
<entry align="left" colname="8">35</entry>
<entry align="left" colname="9"></entry>
</row>
<row>
<entry align="left">rht-MOF-7</entry>
<entry align="left">Cu-MOF with nitrogen-rich trefoil hexacarboxylate ligand</entry>
<entry align="left">2170 (Langmuir)</entry>
<entry align="left">0.76 (pore sizes 16.6, 10.3, and 8.1 Å)</entry>
<entry align="left">∼3.50@298</entry>
<entry align="left">∼0.8@298 (0.1 bar)</entry>
<entry align="left">25 (90/10)</entry>
<entry align="left">45</entry>
<entry align="left"></entry>
<entry align="left"><citref idrefs="cit8 cit25" position="baseline">8 and 25</citref></entry>
</row>
<row>
<entry align="left">PCN-88</entry>
<entry align="left">Porous coordination network with designed “single-molecule traps”</entry>
<entry align="left">&gt;3000</entry>
<entry align="left">n.d. (Cu–Cu distance in cavities 7.4–6.7 Å)</entry>
<entry align="left">4.20@296</entry>
<entry align="left">∼0.48@296 (0.1 bar)</entry>
<entry align="left">15.2 (85/15)@296 K</entry>
<entry align="left">27</entry>
<entry align="left">Henry's law CO<inf>2</inf>/N<inf>2</inf> selectivity of 18.1 at 296 K</entry>
<entry align="left"><citref idrefs="cit59" position="baseline">59</citref></entry>
</row>
<row>
<entry align="left" colname="1">azo-COP-2</entry>
<entry align="left" colname="2" morerows="1">N<inf>2</inf>-phobic covalent organic polymers</entry>
<entry align="left" colname="3">729</entry>
<entry align="left" colname="4">0.44 (0.48 nm pore size)</entry>
<entry align="left" colname="5">1.52@298</entry>
<entry align="left" colname="6">∼0.25@298 (0.1 bar)</entry>
<entry align="left" colname="7">130.6</entry>
<entry align="left" colname="8">25</entry>
<entry align="left" colname="9"></entry>
<entry align="left" colname="10"><citref idrefs="cit57" position="baseline">57</citref></entry>
</row>
<row>
<entry align="left" colname="1">azo-COP-3</entry>
<entry align="left" colname="3">493</entry>
<entry align="left" colname="4">0.32 (0.8 nm pore size)</entry>
<entry align="left" colname="5">1.48@298</entry>
<entry align="left" colname="6">∼0.23@298 (0.1 bar)</entry>
<entry align="left" colname="7">95.9</entry>
<entry align="left" colname="8">32</entry>
<entry align="left" colname="9"></entry>
<entry align="left" colname="10"><citref idrefs="cit57" position="baseline">57</citref></entry>
</row>
<row>
<entry align="left">Zeolite 13X</entry>
<entry align="left">Commercially available zeolite sorbent</entry>
<entry align="left">570</entry>
<entry align="left">0.17 (pore size 10 Å)</entry>
<entry align="left">∼5.00@298</entry>
<entry align="left">∼2.41@298 (0.1 bar)</entry>
<entry align="left">∼500 (90/10)</entry>
<entry align="left">54</entry>
<entry align="left"></entry>
<entry align="left"><citref idrefs="cit8 cit104" position="baseline">8 and 104</citref></entry>
</row>
</tbody>
</tgroup>
</table>
</table-entry>
<p>Another example for such bio-inspired CO<inf>2</inf> capture was recently reported by McDonald <it>et al.</it> who used a series of a diamine-appended metal–organic frameworks as “phase change” adsorbents that are able to adsorb CO<inf>2</inf> by cooperative insertion of the gas into the metal–ligand bonds of the framework.<citref idrefs="cit56">56</citref> It has been found that the cooperative mechanism is based on a chain reaction that leads to a one-dimensional line of carbamates in the frameworks and thus very sharp (step-like CO<inf>2</inf>) uptake. The sharp increase in CO<inf>2</inf> uptake comes with the advantage that large CO<inf>2</inf> working efficiencies can be achieved with small temperature swings and low regeneration energies are approachable. Even more interestingly, the investigation of various metal centers in the MOFs showed that magnesium-based materials show a particularly high CO<inf>2</inf> affinity, likely because of their structural similarities to Rubisco. However, the CO<inf>2</inf>/N<inf>2</inf> selectivity is presumably remaining limited by the strong affinity of such high specific surface area materials to N<inf>2</inf>.</p>
<p>In this type of material, H<inf>2</inf>O however is an even more serious problem to tackle than the competing gases present in higher concentration. The H<inf>2</inf>O molecule has a dipole moment, can donate and accept H-bridges, and has a smaller kinetic diameter than CO<inf>2</inf> (see section below) and thereby interferes with CO<inf>2</inf> binding by blocking adsorption spots in highly polar materials. This will decrease the CO<inf>2</inf> selectivity of materials under practical conditions. Production cost and general stability against water are facts that should also never be neglected in this context and remain serious issues, especially for zeolites (CO<inf>2</inf>/H<inf>2</inf>O selectivity) and MOFs (CO<inf>2</inf>/H<inf>2</inf>O selectivity and stability).</p>
<p>Novel attempts were also reported by Patel <it>et al.</it> who designed “N<inf>2</inf>-phobic” covalent organic polymers (COPs) by introducing azo-groups into the pores that reject N<inf>2</inf> (<figref idrefs="fig6">Fig. 6A and B</figref>),<citref idrefs="cit57">57</citref> or by Han and co-workers who fluorinated a covalent triazine framework (CTF) to make it more water tolerant (<figref idrefs="fig6">Fig. 6C</figref>).<citref idrefs="cit58">58</citref> Such trials indeed widen current thermodynamic limitations of selective CO<inf>2</inf> capture.</p>
<figure id="fig6" xsrc="c7ee02110k-f6.tif"><title>(A) Syntheses of different azo-COPs by reacting tetrakis(4-nitrophenyl)methane with different aromatic amines and (B) geometry optimized minimum energy structures of CO<inf>2</inf>/<it>trans</it>-azobenzene and N<inf>2</inf>/<it>trans</it>-azobenzene complexes with the associated binding energies (BEs).<citref idrefs="cit57">57</citref> (C) Non-fluorinated (left) and fluorinated (right) covalent triazine-based frameworks synthesized by trimerization of terephthalonitrile and tetrafluoroterephthalonitrile.<citref idrefs="cit58">58</citref> (A) and (B) Reproduced with permission from Nature Publishing Group. (C) Reproduced with permission from the Royal Society of Chemistry.</title></figure>
</subsect1>
<subsect1><title>Kinetic principles</title>
<p>Besides pore size engineering and implementing structure motifs providing specific interactions with CO<inf>2</inf>, another way of achieving selective separations is size exclusion, also widely referred to as “molecular sieving”. Theoretically, an adsorbent with a “pore size” larger than the kinetic diameter of CO<inf>2</inf> (3.30 Å) but smaller than the one of N<inf>2</inf> (3.64 Å) or O<inf>2</inf> (3.45 Å) could “sieve” the greenhouse component from other major components of flue gas or air. A real CO<inf>2</inf> molecular sieving has still not been realized, or, in other words, all materials employed for CO<inf>2</inf> capture so far have a significant BET surface area, often with more than 1000 m<sup>2</sup> g<sup>−1</sup> apparent specific surface area accessible for nitrogen at −196 °C, thereby providing classical sorption on top of potential sieving (<tableref idrefs="tab1">Table 1</tableref>). In such situations, the selectivity is of course dominated by the less selective process, which is always van der Waals adsorption. The main difficulty seems to be the very close kinetic diameters of the molecules involved, but we will not exclude the potential existence of such a system, <it>e.g.</it> based on zeolites or MOFs, which have uniform pores often in the relevant size range and strong binding to CO<inf>2</inf> and are thus promising “molecular traps” for CO<inf>2</inf>.<citref idrefs="cit59">59</citref> Finally, water remains a problem for this approach as well because it has an even smaller kinetic diameter (2.65 Å) as compared to CO<inf>2</inf> and hence any attempt to tailor the “pore space” for CO<inf>2</inf> adsorption will increase the affinity towards water at the same time.</p>
<p>Another important aspect that must be considered in the context of adsorption kinetics/pore diffusion is the rate of adsorption. In pores that are close in size to the kinetic diameter, adsorption of CO<inf>2</inf> and filling of the entire pore space will become increasingly slow. For instance, it is widely known that this becomes an issue in the narrow pores of zeolites during gas filtration and catalytic processes. Usually, attempts to overcome this involve introducing additional transport pores.<citref idrefs="cit60">60</citref> However, for selective CO<inf>2</inf> capture it should be kept in mind that the additional surface area created by such pores to enhance transport will decrease selectivity at the same time. It remains a question how much volume and which size of “transport pores” is necessary to fully utilize the entire volume of narrow pores for CO<inf>2</inf> capture in a reasonable time. From a technical point of view, the answer to this will be dictated by the characteristics/conditions of the adsorption process (temperature, CO<inf>2</inf> pressure, other gas components, and contact time with the adsorbent).</p>
</subsect1>
<subsect1><title>Methods of selectivity determination</title>
<p>If an adsorbent material is evaluated for selective CO<inf>2</inf> capture (<it>e.g.</it>, from flue gas), the main properties to be determined are the CO<inf>2</inf>/N<inf>2</inf> selectivity, the CO<inf>2</inf> working capacity (<it>i.e.</it>, the difference in CO<inf>2</inf> capacity between adsorption and regeneration conditions), heats of adsorption for the relevant components, adsorption kinetics, tolerance against water, cycling stability, and energy requirements for regeneration.</p>
<p>The most widely applied method for determination of CO<inf>2</inf>/N<inf>2</inf> selectivity of porous adsorbents is the ideal adsorption solution theory (IAST) method (<figref idrefs="fig7">Fig. 7</figref>).<citref idrefs="cit9 cit61">9,61</citref> In IAST theory, the adsorbed phase is seen as an ideal solution that is in equilibrium with the gas phase and CO<inf>2</inf>/N<inf>2</inf> selectivity (as well as CO<inf>2</inf> working capacity) can be predicted after determining the equilibrium adsorption capacity at a specific pressure and temperature from single gas adsorption results. Two important points in terms of measurement practice are that it should be made sure that the volumetric isotherms are always measured in equilibrium (especially if materials with very narrow pores and thus potential diffusion limitations for CO<inf>2</inf> and/or N<inf>2</inf> are investigated) and that the materials are sufficiently activated prior to the measurements. The isotherms of each single adsorbate can be fitted or not and the selectivity (<it>S</it>) of CO<inf>2</inf> relative to N<inf>2</inf> can be calculated with the following equation where <it>x</it> is the mole fraction of CO<inf>2</inf> or N<inf>2</inf> in the adsorbed phase and <it>y</it> is the mole fraction in the gas phase:<citref idrefs="cit9">9</citref><equation id="eqn1"><no>1</no>
<ugraphic display="displayed" id="ugt1" xsrc="c7ee02110k-t1.tif"/></equation>An alternative method by which the selectivity can be calculated from single component isotherms is the so called Henry's law selectivity. In this model, the selectivity is calculated based on the Henry's constants (<it>K</it><inf>H</inf>) of the gases according to:<equation id="eqn2"><no>2</no>
<ugraphic display="displayed" id="ugt2" xsrc="c7ee02110k-t2.tif"/></equation>For this method, it should be kept in mind that the ratio of the Henry's law constants will reflect the real mixture selectivity only at very low pressure and low loadings on the adsorbent.<citref idrefs="cit62">62</citref></p>
<figure id="fig7" xsrc="c7ee02110k-f7.tif"><title>(A) Single CO<inf>2</inf> and N<inf>2</inf> adsorption isotherms of a microporous carbon material fitted with a dual-site Langmuir–Freundlich model and (B) calculated IAST selectivity for a range of total pressures (0–110 kPa) at a molar CO<inf>2</inf>/N<inf>2</inf> ratio of 1/9.<citref idrefs="cit9">9</citref> Figure reproduced with permission from the Royal Society of Chemistry.</title></figure>
<p>The major practical advantage of the IAST method and the Henry's law method is that one can estimate the separation performance of an adsorbent simply from the volumetric single-gas adsorption isotherms and hence no special equipment is needed to perform mixed-gas separation measurements. However, such “breakthrough” measurements in a fixed bed reactor (<figref idrefs="fig8">Fig. 8</figref>) are much closer to the actual practice of gas purification and many examples show that the selectivity predicted from IAST can differ drastically from real mixed-gas separation because the latter is carried out under kinetic flow conditions, often under non-equilibrium settings.<citref idrefs="cit55 cit58">55,58</citref> Furthermore, the regenerability/cycle stability (especially in the presence of H<inf>2</inf>O) can hardly be evaluated using a volumetric adsorption instrument but become accessible with mixed gas breakthrough measurements. Furthermore, some important engineering aspects such as particle size influence on backpressure of the column or heat management issues can be modelled in such setups but are not accessed by volumetric measurements.</p>
<figure id="fig8" xsrc="c7ee02110k-f8.tif"><title>(A) Schematic of a packed bed adsorber filled with MOF adsorbent for mixed-gas breakthrough experiments.<citref idrefs="cit24">24</citref> (B) Column breakthrough experiment for a CO<inf>2</inf>/N<inf>2</inf>:10/90 gas mixture (298 K, 1 bar) carried out on SIFSIX-2-Cu-I and SIFSIX-3-Zn.<citref idrefs="cit55">55</citref> (C) 5 successive breakthrough experiments on a perfluorinated covalent triazine-based framework upon repeated regeneration (the elution curves of CO<inf>2</inf> and N<inf>2</inf> are displayed in red and blue, respectively).<citref idrefs="cit58">58</citref> (A) and (B) Reproduced with permission from Nature Publishing Group. (C) Reproduced with permission from the Royal Society of Chemistry.</title></figure>
<p>In a typical breakthrough experiment, the adsorbent to be evaluated is activated and packed into an adsorption column at controlled temperature. A gas mixture (<it>e.g.</it>, N<inf>2</inf> and CO<inf>2</inf>) of specific composition is flown through the column at a defined rate and the gas composition at the end of the reactor is measured by gas chromatography or mass spectrometry. The amount of adsorbed gas (<it>q</it>) can be calculated from the adsorption time (<it>t</it>), the inlet flow rate of the specific gas (<it>F</it><inf>in</inf>), the outlet flow rate of the specific gas (<it>F</it><inf>out</inf>), the dead volume of the adsorption system (<it>V</it><inf>dead</inf>), and the mass of the adsorbent (<it>m</it>) according to:<citref idrefs="cit9">9</citref><equation id="eqn3"><no>3</no>
<ugraphic display="displayed" id="ugt3" xsrc="c7ee02110k-t3.tif"/></equation>From this, the CO<inf>2</inf>/N<inf>2</inf> selectivity (or the selectivity of CO<inf>2</inf> over other test gases as well) can be calculated by the following equation where <it>y</it> represents the mole fraction of the particular gas in the feed gas stream:<equation id="eqn4"><no>4</no>
<ugraphic display="displayed" id="ugt4" xsrc="c7ee02110k-t4.tif"/></equation>It is needless to mention that such measurements should always be performed under conditions which are as close as possible to the conditions of CO<inf>2</inf> capture from air or flue gas especially with regard to temperature/pressure and the presence of H<inf>2</inf>O and O<inf>2</inf>.</p>
</subsect1>
</section>
<section><title>Physical adsorbents for selective CO<inf>2</inf> capture</title>
<p>By far too many porous materials have been analysed for selective CO<inf>2</inf> capture to be able to provide a complete overview. A summary of selected examples can be found in <tableref idrefs="tab1">Table 1</tableref>. Each of the selected materials have their particular advantages and disadvantages, depending on the specifications of the gas mixture CO<inf>2</inf> has to be removed from as well as the temperature and pressure during adsorption. The contact time and diffusion issues in dynamic processes are also relevant. The aim of this section is to give a short general summary rather than a comprehensive overview of some recent advances made in materials design for CO<inf>2</inf> capture and to illuminate the borderline between materials chemistry and fundamentals of selective CO<inf>2</inf> capture described above.</p>
<p>One of the most widely applicable classes of materials for CO<inf>2</inf> capture is zeolites.<citref idrefs="cit10 cit28 cit29 cit63">10,28,29,63</citref> Zeolites combine high adsorption capacities at ambient pressure with high thermal stability reaching up to 600 °C. They provide many possible “internal regulating screws” to tune their affinity towards CO<inf>2</inf> such as the framework pore size/pore geometry, the Si/Al ratio, or the sort and distribution of the cation balancing the negative charge of the Si/Al framework to mention a few. Zeolites generally have very high CO<inf>2</inf> uptakes at low pressures due to their basicity and the polar fields in their cavities. It is a general trend that zeolites with a low Si/Al ratio are promising CO<inf>2</inf> adsorbents because they have a higher number of extra-framework cations that can promote adsorption by charge-quadrupole interactions.<citref idrefs="cit64">64</citref> In contrast, different trends are observed in terms of the sort of cation present. Some researchers find a more thermodynamic influence (<it>i.e.</it>, stronger or weaker basicity)<citref idrefs="cit65">65</citref> whilst others report kinetic influences as well.<citref idrefs="cit66">66</citref> One general advantage of zeolites is their very narrow pore size distribution and, even more importantly, size of the pore mouths, which potentially enables kinetic separation between CO<inf>2</inf> and other gases leading to high selectivity.<citref idrefs="cit28">28</citref> Furthermore, much experience is available on how to shape these materials into monoliths/shaped bodies,<citref idrefs="cit27">27</citref> and membranes,<citref idrefs="cit67">67</citref> most likely because of their excessive use in catalytic processes. This can potentially facilitate their applications in the field of CO<inf>2</inf> capture under practical conditions. A disadvantage of this narrow porosity can be slow CO<inf>2</inf> capture and the impossibility to modify the pore space with further guest species. The major disadvantage of zeolites is their weak CO<inf>2</inf> capture performance if the gas mixture contains water. Water will preferably interact with the cations due to the strong metal-dipole interactions, making part of the internal porosity unavailable for CO<inf>2</inf> capture and reducing the strength and heterogeneity of the internal electric field which made the materials so attractive for CO<inf>2</inf> capture.<citref idrefs="cit29">29</citref></p>
<p>MOFs are a class of porous materials with comparable or even better characteristics (<it>i.e.</it>, high surface areas and uniform micropore size) but far lower stability against heat and water when compared to zeolites. These organic–inorganic hybrid materials can reach ultrahigh specific surface areas and (micro)pore volumes<citref idrefs="cit68">68</citref> and they can exhibit remarkable structural flexibility<citref idrefs="cit69 cit70">69,70</citref> which can lead to unique adsorption properties.<citref idrefs="cit71 cit72">71,72</citref> Hence, MOFs are a class of materials which is excessively studied for selective CO<inf>2</inf> capture and gas adsorption/separation in general.<citref idrefs="cit73 cit74">73,74</citref> They can be modified with amine groups<citref idrefs="cit48">48</citref> or contain open metal sites<citref idrefs="cit75">75</citref> which can increase their CO<inf>2</inf> adsorption affinity and their pore size can be tailored over a very broad range. Their structural flexibility can be used to trigger CO<inf>2</inf> adsorption as well.<citref idrefs="cit76 cit77 cit78">76–78</citref> Some MOFs exhibit remarkable thermodynamic and kinetic properties for CO<inf>2</inf> separation. One impressive example is the metal–organic materials with coordinately saturated metal centers and periodically arrayed hexafluorosilicate (SiF<inf>6</inf><sup>2−</sup>) anions (denoted as SIFSIX) already discussed above.<citref idrefs="cit36 cit55">36,55</citref> SIFSIX materials combine high charge density and optimal pore size and are thus optimized for CO<inf>2</inf> adsorption from a kinetic as well as a thermodynamic point of view.</p>
<p>Cooperative mechanisms of CO<inf>2</inf> binding as present in SIFSIX or the diamine-appended MOFs described above<citref idrefs="cit56">56</citref> surely benefit from the crystalline nature of those materials. MOFs and zeolites also allow computational studies. Reliable modelling allows rapid large-scale screening and evaluation/prediction of materials for CO<inf>2</inf> capture, mainly addressing high working capacities by screening of literature and databases.<citref idrefs="cit62 cit79 cit80 cit81">62,79–81</citref> However, the low stability in the presence of water and at increased temperatures remains a serious challenge for MOFs in gas separation processes and many researchers currently try to overcome this drawback.<citref idrefs="cit82">82</citref> Due to their high micropore volume and specific surface area, most MOFs appear to be more suitable for high pressure storage of CO<inf>2</inf> than for selective capture.</p>
<p>Another widely known class of porous materials which is often applied in the field of adsorption is mesoporous silicas. Such substances stand out due to their high pore volume and widely shapeable pore size/pore geometry. Their most obvious advantage is the tunable surface chemistry.<citref idrefs="cit83">83</citref> Pristine mesoporous silicas seem to be not very attractive for CO<inf>2</inf> capture due to their relatively large pores and acidic surface with low affinity to CO<inf>2</inf>. However, silanol groups can be easily functionalized with different kinds of amines or other compounds with high affinity to CO<inf>2</inf> by chemical coupling or simple impregnation and this leads to silicas with very high affinity towards CO<inf>2</inf>.<citref idrefs="cit5 cit84">5,84</citref> The high volume of open mesopore space can balance the decrease of the pore volume induced by the guest species and still provides sufficient space for CO<inf>2</inf> capture. The problems of energy-consuming regeneration and high affinity to water still remain but this method allows for “dry amine-scrubbing” on the nanoscale and is thus also attractive for DAC.<citref idrefs="cit5">5</citref> However, it should not be overlooked that such modifications will make the adsorbent significantly more expensive at the same time.</p>
<p>Porous carbon materials (<it>e.g.</it>, activated carbons, templated carbons, or their combinations) are likely the most widely studied class of materials for CO<inf>2</inf> capture.<citref idrefs="cit85 cit86 cit87">85–87</citref> They have the greatest potential for commercial use due to their high thermal and chemical stability (for example against water), comparably low cost, and potentially sustainable synthesis from renewable sources.<citref idrefs="cit23 cit88 cit89">23,88,89</citref> In contrast to the classes of materials discussed above, most amorphous carbons do not have a purely monomodal pore size but a narrow distribution is still approachable. Even a purely microporous carbon has smaller and larger pores in most cases with the smaller ones being more efficient for CO<inf>2</inf> adsorption and the larger ones providing rapid access to these adsorption sites. The mean pore size can be tailored for best performance in CO<inf>2</inf> adsorption. As for zeolites, the possibility of straightforward shaping of carbons into well-defined bodies is another advantage for their practical application.<citref idrefs="cit51 cit90 cit91">51,90,91</citref></p>
<p>However, in comparison with MOFs or zeolites, pure carbon is less polar and thus provides as such weak affinity to CO<inf>2</inf>. For example, commercial activated carbon Norit R1 has a very high specific surface area but a low IAST CO<inf>2</inf>/N<inf>2</inf> selectivity &lt;5.<citref idrefs="cit9 cit93">9,93</citref> This general drawback can be overcome by introducing heteroatoms (most often nitrogen, sometimes other elements) into the carbon framework or functional groups on the surface.<citref idrefs="cit94 cit95 cit96">94–96</citref> Many studies confirm that carbon materials with a high nitrogen content (N-doped carbons or porous carbon nitrides) are favorable for CO<inf>2</inf> capture due to an increase of the heat of adsorption (<figref idrefs="fig9">Fig. 9</figref>).<citref idrefs="cit22 cit54 cit92 cit97 cit98">22,54,92,97,98</citref> Recent theoretical studies on C<inf>3</inf>N<inf>4</inf> materials even revealed that not only polar sites but a real Coulomb charge within the carbon framework can increase the CO<inf>2</inf> uptake even further.<citref idrefs="cit99">99</citref></p>
<figure id="fig9" xsrc="c7ee02110k-f9.tif"><title>(A) Various nitrogen species in N-doped carbons<citref idrefs="cit9">9</citref> and (B) change in the isosteric enthalpy of CO<inf>2</inf> adsorption with nitrogen content for nitrogen-doped polypyrrole-based porous carbons at a surface coverage of ∼0.6 mmol g<sup>−1</sup>.<citref idrefs="cit92">92</citref> (A) Reproduced with permission from the Royal Society of Chemistry. (B) Reproduced with permission from Wiley.</title></figure>
<p>Functionalization of the carbon pores with alkali cations can further enhance basicity and polarizing ability of the adsorbents and thus enhance CO<inf>2</inf> capture properties.<citref idrefs="cit49">49</citref> The beneficial effect of a highly polarizing pore surface on selective CO<inf>2</inf> capture is further underlined by recent findings of Landskron <it>et al.</it> who have found that CO<inf>2</inf> can be stored in a electric double-layer between a charged carbon surface and different electrolytes<citref idrefs="cit100 cit101">100,101</citref> and by other experimental and theoretical studies indicating the apparent secondary effects of highly polarizing pores/surfaces on CO<inf>2</inf> capture properties.<citref idrefs="cit53 cit99 cit102">53,99,102</citref></p>
<p>It is our belief that the combined possibilities of pore size engineering, functionalization of surfaces, the possible applications of electric charge by internal structure motifs or by external stimulus, and especially the stability in the presence of water render carbon-based adsorbents most promising for selective CO<inf>2</inf> capture among the various families of porous materials studied for this purpose in the near future.</p>
<p>In general it seems that many reported improvements in one crucial property of materials that is important for efficient CO<inf>2</inf> capture are always at the expense of others. Interestingly, the width of the currently available data already allows “statistical data mining” and the search for descriptors standing behind observed high CO<inf>2</inf> selectivities. With a look at the “compressed data” of reported samples shown in <tableref idrefs="tab1">Table 1</tableref> it can be seen that there is no correlation between the CO<inf>2</inf> selectivity and the adsorption capacity (<figref idrefs="fig10">Fig. 10A</figref>) at 1 bar, and also no anti-correlation. In contrast, a much clearer relationship between the CO<inf>2</inf> uptakes at pressures of 0.1–0.15 bar and the CO<inf>2</inf> selectivity is observed (<figref idrefs="fig10">Fig. 10B</figref>) which discloses the thermodynamic fundamentals of selective CO<inf>2</inf> adsorption, <it>i.e.</it> specific adsorption sites with strong affinity to CO<inf>2</inf> are those which are very small, being active already at very low relative pressures. Hence, the uptake of gas at 1 bar is a relatively meaningless number for selectivity determination. Most excitingly, there is an obvious “negative correlation” between specific surface area and the CO<inf>2</inf> selectivity for almost all samples of similar families of materials that are considered in <tableref idrefs="tab1">Table 1</tableref> (<figref idrefs="fig10">Fig. 10C</figref>). Obviously, there is competition of very special pores with high CO<inf>2</inf> selectivity with the “ordinary” specific surface area which is – due to the above discussed reasons – less selective. In other words: an excess of unspecific sorption on top of a more selective sorption simply spoils selectivity, and the statistical analysis points to a “two-site sorption model” being relevant for all samples under analysis. The beneficial selectivity can obviously only be harvested in special, presumably very small pores which add up sufficient polarization forces over a three dimensional interaction surface to ensure efficient binding of CO<inf>2</inf>.</p>
<figure id="fig10" xsrc="c7ee02110k-f10.tif"><title>Graphical “data mining” of the data shown in <tableref idrefs="tab1">Table 1</tableref>. CO<inf>2</inf>/N<inf>2</inf> selectivities (IAST or initial slope method) plotted <it>versus</it> (A) CO<inf>2</inf> capacity at 1 bar, (B) CO<inf>2</inf> capacity at 0.1–0.15 bar, and (C) specific surface area of the adsorbents. SIFSIX samples are shown in the insets for comparison.</title></figure>
<p>The ultimate goal for selective CO<inf>2</inf> capture would be a CO<inf>2</inf>/N<inf>2</inf> molecular sieve with low surface area accessible for nitrogen adsorption, but a high possible polarization of CO<inf>2</inf> provided by enzyme-like “pockets” with multiple binding contributions to keep the adsorption strong but reversible, and high structural stability in the presence of water.</p>
</section>
<section><title>Conclusions and outlook – future milestones</title>
<p>The technical realization of selective CO<inf>2</inf> capture from relevant sources (flue gas or air) is certainly not solely dependent on the development of chemistry and physics of adsorbent materials. Engineering, heat management, cost, safety issues, and many more aspects have to be considered to establish efficient CO<inf>2</inf> capture. However, development of adsorbent materials is the key step preceding all other activities and holds the greatest potential for improvements.</p>
<p>Although punctual findings and improvements have been achieved for selective CO<inf>2</inf> adsorption at low concentrations, it must be concluded that progress in the field remains incremental. The quest for ever-higher CO<inf>2</inf> capacity at 1 bar will surely not lead to improved materials for selective capture of the molecule for which we need a solution most urgently. Some thermodynamic and structural sweet spots have been detected in recent years but we will only be able to mimic natural principles of CO<inf>2</inf> fixation if a real “paradigm change” is addressed. Here are some of the general milestones we foresee:</p>
